Repository: tniemeier/TestProjekt

File: data.csv (part 1 of 12)
,ID,completion,printer,speed_print,retraction_hop_enabled,speed_roofing,infill_sparse_density,ironing_enabled,limit_support_retractions,material_bed_temperature_layer_0,speed_wall_x,retraction_count_max,cool_fan_full_at_height,support_enable,brim_line_count,support_xy_distance_overhang,speed_print_layer_0,support_tree_branch_diameter,wall_line_count,cool_fan_enabled,adhesion_type,speed_travel_layer_0,ironing_only_highest_layer,retraction_enable,retraction_extrusion_window,support_initial_layer_line_distance,travel_avoid_distance,retraction_speed,support_top_distance,bridge_settings_enabled,support_interface_enable,material_initial_print_temperature,material_final_print_temperature,cool_fan_speed_max,support_z_distance,retraction_amount,bridge_fan_speed,layer_height,support_type,support_wall_count,support_tree_angle,material_print_temperature_layer_0,support_tree_collision_resolution,speed_travel,support_tree_branch_diameter_angle,speed_support_roof,retraction_hop,print_bed_temperature,slicing_tolerance,retraction_retract_speed,support_tree_enable,material_bed_temperature,retraction_min_travel,cool_fan_speed,speed_topbottom,retraction_prime_speed,material_flow,speed_infill,speed_layer_0,infill_wall_line_count,material_print_temperature,speed_wall,cool_fan_speed_min,speed_wall_0,speed_ironing,blobs,gaps,layer_misalignment,layer_separation,over_extrusion,line_misalignment,stringing,under_extrusion,warping,poor_bridging,overall_ok,lost_adhesion,not_labelable,burning,humidity,temperature,material_color,material_type,material_producer
0,22,1.0,Creality Ender3,60.0,True,30.0,20.0,True,True,60.0,60.0,90.0,0.2,True,20.0,0.2,30.0,2.0,2.0,True,skirt,60.0,True,True,1.0,2.6666666666666665,0.625,20.0,0.1,True,True,190.0,185.0,100.0,0.1,5.0,100.0,0.2,everywhere,0.0,40.0,190.0,0.2,120.0,5.0,40.0,1.0,60.0,middle,20.0,True,60.0,0.8,100.0,30.0,20.0,100.0,60.0,30.0,0.0,190.0,30.0,100.0,30.0,20.0,0.0,0.0,0.0,0.0,0.0,0.0,2.0,0.0,1.0,0.0,1.0,0.0,0.0,0.0,28.0,27.0,green,pla,janbex
1,23,1.0,Creality Ender3,60.0,True,30.0,20.0,True,True,60.0,60.0,90.0,0.2,True,20.0,0.2,30.0,2.0,2.0,True,skirt,60.0,True,True,1.0,2.6666666666666665,0.625,30.0,0.1,True,True,190.0,185.0,100.0,0.1,5.0,100.0,0.2,everywhere,0.0,40.0,190.0,0.2,120.0,5.0,40.0,1.0,60.0,middle,30.0,True,60.0,0.8,100.0,30.0,30.0,100.0,60.0,30.0,0.0,190.0,30.0,100.0,30.0,20.0,0.0,0.0,0.0,0.0,0.0,0.0,3.0,0.0,0.0,0.0,1.0,0.0,0.0,0.0,28.0,28.0,green,pla,janbex
2,24,1.0,Creality Ender3,60.0,True,30.0,20.0,True,True,60.0,60.0,90.0,0.2,True,20.0,0.2,30.0,2.0,2.0,True,skirt,60.0,True,True,1.0,2.6666666666666665,0.625,40.0,0.1,True,True,190.0,185.0,100.0,0.1,5.0,100.0,0.2,everywhere,0.0,40.0,190.0,0.2,120.0,5.0,40.0,1.0,60.0,middle,40.0,True,60.0,0.8,100.0,30.0,40.0,100.0,60.0,30.0,0.0,190.0,30.0,100.0,30.0,20.0,0.0,0.0,0.0,0.0,0.0,0.0,2.0,0.0,0.0,0.0,1.0,0.0,0.0,0.0,28.0,28.0,green,pla,janbex
3,25,1.0,Creality Ender3,60.0,True,30.0,20.0,True,True,60.0,60.0,90.0,0.2,True,20.0,0.2,30.0,2.0,2.0,True,skirt,60.0,True,True,1.0,2.6666666666666665,0.625,50.0,0.1,True,True,190.0,185.0,100.0,0.1,5.0,100.0,0.2,everywhere,0.0,40.0,190.0,0.2,120.0,5.0,40.0,1.0,60.0,middle,50.0,True,60.0,0.8,100.0,30.0,50.0,100.0,60.0,30.0,0.0,190.0,30.0,100.0,30.0,20.0,0.0,0.0,0.0,0.0,0.0,0.0,1.0,0.0,0.0,0.0,1.0,0.0,0.0,0.0,28.0,28.0,green,pla,janbex
4,26,1.0,Creality Ender3,60.0,True,30.0,20.0,True,True,60.0,60.0,90.0,0.2,True,20.0,0.2,30.0,2.0,2.0,True,skirt,60.0,True,True,1.0,2.6666666666666665,0.625,60.0,0.1,True,True,190.0,185.0,100.0,0.1,5.0,100.0,0.2,everywhere,0.0,40.0,190.0,0.2,120.0,5.0,40.0,1.0,60.0,middle,60.0,True,60.0,0.8,100.0,30.0,60.0,100.0,60.0,30.0,0.0,190.0,30.0,100.0,30.0,20.0,0.0,0.0,0.0,0.0,0.0,0.0,1.0,0.0,0.0,0.0,1.0,0.0,0.0,0.0,28.0,28.0,green,pla,janbex
5,27,1.0,Creality Ender3,60.0,True,30.0,20.0,True,True,60.0,60.0,90.0,0.2,True,20.0,0.2,30.0,2.0,2.0,True,skirt,60.0,True,True,1.0,2.6666666666666665,0.625,20.0,0.1,True,True,190.0,185.0,100.0,0.1,5.0,100.0,0.2,everywhere,0.0,40.0,200.0,0.2,120.0,5.0,40.0,1.0,60.0,middle,20.0,True,60.0,0.8,100.0,30.0,20.0,100.0,60.0,30.0,0.0,200.0,30.0,100.0,30.0,20.0,0.0,0.0,0.0,0.0,0.0,0.0,2.0,0.0,0.0,0.0,1.0,0.0,0.0,0.0,28.0,28.0,green,pla,janbex
6,28,1.0,Creality Ender3,60.0,True,30.0,20.0,True,True,60.0,60.0,90.0,0.2,True,20.0,0.2,30.0,2.0,2.0,True,skirt,60.0,True,True,1.0,2.6666666666666665,0.625,30.0,0.1,True,True,190.0,185.0,100.0,0.1,5.0,100.0,0.2,everywhere,0.0,40.0,200.0,0.2,120.0,5.0,40.0,1.0,60.0,middle,30.0,True,60.0,0.8,100.0,30.0,30.0,100.0,60.0,30.0,0.0,200.0,30.0,100.0,30.0,20.0,0.0,0.0,1.0,0.0,0.0,0.0,1.0,0.0,0.0,0.0,1.0,0.0,0.0,0.0,28.0,28.0,green,pla,janbex
7,29,1.0,Creality Ender3,60.0,True,30.0,20.0,True,True,60.0,60.0,90.0,0.2,True,20.0,0.2,30.0,2.0,2.0,True,skirt,60.0,True,True,1.0,2.6666666666666665,0.625,40.0,0.1,True,True,190.0,185.0,100.0,0.1,5.0,100.0,0.2,everywhere,0.0,40.0,200.0,0.2,120.0,5.0,40.0,1.0,60.0,middle,40.0,True,60.0,0.8,100.0,30.0,40.0,100.0,60.0,30.0,0.0,200.0,30.0,100.0,30.0,20.0,0.0,0.0,1.0,0.0,0.0,0.0,2.0,0.0,0.0,0.0,1.0,0.0,0.0,0.0,28.0,28.0,green,pla,janbex
8,30,1.0,Creality Ender3,60.0,True,30.0,20.0,True,True,60.0,60.0,90.0,0.2,True,20.0,0.2,30.0,2.0,2.0,True,skirt,60.0,True,True,1.0,2.6666666666666665,0.625,50.0,0.1,True,True,190.0,185.0,100.0,0.1,5.0,100.0,0.2,everywhere,0.0,40.0,200.0,0.2,120.0,5.0,40.0,1.0,60.0,middle,50.0,True,60.0,0.8,100.0,30.0,50.0,100.0,60.0,30.0,0.0,200.0,30.0,100.0,30.0,20.0,0.0,0.0,1.0,0.0,0.0,0.0,2.0,0.0,1.0,0.0,1.0,0.0,0.0,0.0,28.0,28.0,green,pla,janbex
9,31,1.0,Creality Ender3,60.0,True,30.0,20.0,True,True,60.0,60.0,90.0,0.2,True,20.0,0.2,30.0,2.0,2.0,True,skirt,60.0,True,True,1.0,2.6666666666666665,0.625,60.0,0.1,True,True,190.0,185.0,100.0,0.1,5.0,100.0,0.2,everywhere,0.0,40.0,200.0,0.2,120.0,5.0,40.0,1.0,60.0,middle,60.0,True,60.0,0.8,100.0,30.0,60.0,100.0,60.0,30.0,0.0,200.0,30.0,100.0,30.0,20.0,0.0,0.0,1.0,0.0,0.0,0.0,2.0,0.0,1.0,0.0,1.0,0.0,0.0,0.0,28.0,28.0,green,pla,janbex
10,32,1.0,Creality Ender3,60.0,True,30.0,20.0,True,True,60.0,60.0,90.0,0.2,True,20.0,0.2,30.0,2.0,2.0,True,skirt,60.0,True,True,1.0,2.6666666666666665,0.625,20.0,0.1,True,True,190.0,185.0,100.0,0.1,5.0,100.0,0.2,everywhere,0.0,40.0,210.0,0.2,120.0,5.0,40.0,1.0,60.0,middle,20.0,True,60.0,0.8,100.0,30.0,20.0,100.0,60.0,30.0,0.0,210.0,30.0,100.0,30.0,20.0,0.0,0.0,1.0,0.0,0.0,0.0,2.0,0.0,0.0,0.0,1.0,0.0,0.0,0.0,28.0,28.0,green,pla,janbex
11,33,1.0,Creality Ender3,60.0,True,30.0,20.0,True,True,60.0,60.0,90.0,0.2,True,20.0,0.2,30.0,2.0,2.0,True,skirt,60.0,True,True,1.0,2.6666666666666665,0.625,30.0,0.1,True,True,190.0,185.0,100.0,0.1,5.0,100.0,0.2,everywhere,0.0,40.0,210.0,0.2,120.0,5.0,40.0,1.0,60.0,middle,30.0,True,60.0,0.8,100.0,30.0,30.0,100.0,60.0,30.0,0.0,210.0,30.0,100.0,30.0,20.0,0.0,0.0,1.0,0.0,0.0,0.0,1.0,0.0,1.0,0.0,1.0,0.0,0.0,0.0,28.0,28.0,green,pla,janbex
12,34,1.0,Creality Ender3,60.0,True,30.0,20.0,True,True,60.0,60.0,90.0,0.2,True,20.0,0.2,30.0,2.0,2.0,True,skirt,60.0,True,True,1.0,2.6666666666666665,0.625,40.0,0.1,True,True,190.0,185.0,100.0,0.1,5.0,100.0,0.2,everywhere,0.0,40.0,210.0,0.2,120.0,5.0,40.0,1.0,60.0,middle,40.0,True,60.0,0.8,100.0,30.0,40.0,100.0,60.0,30.0,0.0,210.0,30.0,100.0,30.0,20.0,2.0,0.0,1.0,0.0,0.0,0.0,2.0,0.0,0.0,0.0,1.0,0.0,0.0,0.0,29.0,26.0,green,pla,janbex
13,35,1.0,Creality Ender3,60.0,True,30.0,20.0,True,True,60.0,60.0,90.0,0.2,True,20.0,0.2,30.0,2.0,2.0,True,skirt,60.0,True,True,1.0,2.6666666666666665,0.625,50.0,0.1,True,True,190.0,185.0,100.0,0.1,5.0,100.0,0.2,everywhere,0.0,40.0,210.0,0.2,120.0,5.0,40.0,1.0,60.0,middle,50.0,True,60.0,0.8,100.0,30.0,50.0,100.0,60.0,30.0,0.0,210.0,30.0,100.0,30.0,20.0,0.0,0.0,1.0,0.0,0.0,0.0,2.0,0.0,1.0,0.0,1.0,0.0,0.0,0.0,29.0,26.0,green,pla,janbex
14,36,1.0,Creality Ender3,60.0,True,30.0,20.0,True,True,60.0,60.0,90.0,0.2,True,20.0,0.2,30.0,2.0,2.0,True,skirt,60.0,True,True,1.0,2.6666666666666665,0.625,60.0,0.1,True,True,190.0,185.0,100.0,0.1,5.0,100.0,0.2,everywhere,0.0,40.0,210.0,0.2,120.0,5.0,40.0,1.0,60.0,middle,60.0,True,60.0,0.8,100.0,30.0,60.0,100.0,60.0,30.0,0.0,210.0,30.0,100.0,30.0,20.0,0.0,0.0,1.0,0.0,0.0,0.0,2.0,0.0,0.0,0.0,1.0,0.0,0.0,0.0,28.0,27.0,green,pla,janbex
15,37,1.0,Creality Ender3,60.0,True,30.0,20.0,True,True,60.0,60.0,90.0,0.2,True,20.0,0.2,30.0,2.0,2.0,True,skirt,60.0,True,True,3.0,2.6666666666666665,0.625,20.0,0.1,True,True,190.0,185.0,100.0,0.1,5.0,100.0,0.2,everywhere,0.0,40.0,190.0,0.2,120.0,5.0,40.0,1.0,60.0,middle,20.0,True,60.0,0.8,100.0,30.0,20.0,100.0,60.0,30.0,0.0,190.0,30.0,100.0,30.0,20.0,1.0,0.0,0.0,0.0,0.0,1.0,1.0,0.0,1.0,0.0,1.0,0.0,0.0,0.0,28.0,28.0,green,pla,janbex
16,38,1.0,Creality Ender3,60.0,True,30.0,20.0,True,True,60.0,60.0,90.0,0.2,True,20.0,0.2,30.0,2.0,2.0,True,skirt,60.0,True,True,3.0,2.6666666666666665,0.625,30.0,0.1,True,True,190.0,185.0,100.0,0.1,5.0,100.0,0.2,everywhere,0.0,40.0,190.0,0.2,120.0,5.0,40.0,1.0,60.0,middle,30.0,True,60.0,0.8,100.0,30.0,30.0,100.0,60.0,30.0,0.0,190.0,30.0,100.0,30.0,20.0,0.0,0.0,0.0,0.0,0.0,1.0,1.0,0.0,2.0,0.0,1.0,0.0,0.0,0.0,28.0,28.0,green,pla,janbex
17,39,1.0,Creality Ender3,60.0,True,30.0,20.0,True,True,60.0,60.0,90.0,0.2,True,20.0,0.2,30.0,2.0,2.0,True,skirt,60.0,True,True,3.0,2.6666666666666665,0.625,40.0,0.1,True,True,190.0,185.0,100.0,0.1,5.0,100.0,0.2,everywhere,0.0,40.0,190.0,0.2,120.0,5.0,40.0,1.0,60.0,middle,40.0,True,60.0,0.8,100.0,30.0,40.0,100.0,60.0,30.0,0.0,190.0,30.0,100.0,30.0,20.0,0.0,0.0,1.0,0.0,0.0,0.0,1.0,0.0,0.0,0.0,1.0,0.0,0.0,0.0,28.0,28.0,green,pla,janbex
18,40,1.0,Creality Ender3,60.0,True,30.0,20.0,True,True,60.0,60.0,90.0,0.2,True,20.0,0.2,30.0,2.0,2.0,True,skirt,60.0,True,True,3.0,2.6666666666666665,0.625,50.0,0.1,True,True,190.0,185.0,100.0,0.1,5.0,100.0,0.2,everywhere,0.0,40.0,190.0,0.2,120.0,5.0,40.0,1.0,60.0,middle,50.0,True,60.0,0.8,100.0,30.0,50.0,100.0,60.0,30.0,0.0,190.0,30.0,100.0,30.0,20.0,1.0,0.0,1.0,0.0,0.0,0.0,0.0,0.0,0.0,0.0,1.0,0.0,0.0,0.0,28.0,28.0,green,pla,janbex
19,41,1.0,Creality Ender3,60.0,True,30.0,20.0,True,True,60.0,60.0,90.0,0.2,True,20.0,0.2,30.0,2.0,2.0,True,skirt,60.0,True,True,3.0,2.6666666666666665,0.625,60.0,0.1,True,True,190.0,185.0,100.0,0.1,5.0,100.0,0.2,everywhere,0.0,40.0,190.0,0.2,120.0,5.0,40.0,1.0,60.0,middle,60.0,True,60.0,0.8,100.0,30.0,60.0,100.0,60.0,30.0,0.0,190.0,30.0,100.0,30.0,20.0,0.0,0.0,1.0,0.0,0.0,0.0,1.0,0.0,0.0,0.0,1.0,0.0,0.0,0.0,26.0,32.0,green,pla,janbex
20,42,1.0,Creality Ender3,60.0,True,30.0,20.0,True,True,60.0,60.0,90.0,0.2,True,20.0,0.2,30.0,2.0,2.0,True,skirt,60.0,True,True,3.0,2.6666666666666665,0.625,20.0,0.1,True,True,190.0,185.0,100.0,0.1,5.0,100.0,0.2,everywhere,0.0,40.0,200.0,0.2,120.0,5.0,40.0,1.0,60.0,middle,20.0,True,60.0,0.8,100.0,30.0,20.0,100.0,60.0,30.0,0.0,200.0,30.0,100.0,30.0,20.0,0.0,0.0,1.0,0.0,0.0,0.0,2.0,0.0,0.0,0.0,1.0,0.0,0.0,0.0,25.0,33.0,green,pla,janbex
21,43,1.0,Creality Ender3,60.0,True,30.0,20.0,True,True,60.0,60.0,90.0,0.2,True,20.0,0.2,30.0,2.0,2.0,True,skirt,60.0,True,True,3.0,2.6666666666666665,0.625,30.0,0.1,True,True,190.0,185.0,100.0,0.1,5.0,100.0,0.2,everywhere,0.0,40.0,200.0,0.2,120.0,5.0,40.0,1.0,60.0,middle,30.0,True,60.0,0.8,100.0,30.0,30.0,100.0,60.0,30.0,0.0,200.0,30.0,100.0,30.0,20.0,0.0,0.0,1.0,0.0,0.0,0.0,1.0,0.0,0.0,0.0,1.0,0.0,0.0,0.0,26.0,32.0,green,pla,janbex
22,44,1.0,Creality Ender3,60.0,True,30.0,20.0,True,True,60.0,60.0,90.0,0.2,True,20.0,0.2,30.0,2.0,2.0,True,skirt,60.0,True,True,3.0,2.6666666666666665,0.625,40.0,0.1,True,True,190.0,185.0,100.0,0.1,5.0,100.0,0.2,everywhere,0.0,40.0,200.0,0.2,120.0,5.0,40.0,1.0,60.0,middle,40.0,True,60.0,0.8,100.0,30.0,40.0,100.0,60.0,30.0,0.0,200.0,30.0,100.0,30.0,20.0,0.0,0.0,0.0,0.0,0.0,0.0,1.0,0.0,0.0,0.0,1.0,0.0,0.0,0.0,27.0,29.0,green,pla,janbex
23,45,1.0,Creality Ender3,60.0,True,30.0,20.0,True,True,60.0,60.0,90.0,0.2,True,20.0,0.2,30.0,2.0,2.0,True,skirt,60.0,True,True,3.0,2.6666666666666665,0.625,50.0,0.1,True,True,190.0,185.0,100.0,0.1,5.0,100.0,0.2,everywhere,0.0,40.0,200.0,0.2,120.0,5.0,40.0,1.0,60.0,middle,50.0,True,60.0,0.8,100.0,30.0,50.0,100.0,60.0,30.0,0.0,200.0,30.0,100.0,30.0,20.0,0.0,0.0,0.0,0.0,0.0,1.0,1.0,0.0,2.0,0.0,1.0,0.0,0.0,0.0,28.0,28.0,green,pla,janbex
24,46,1.0,Creality Ender3,60.0,True,30.0,20.0,True,True,60.0,60.0,90.0,0.2,True,20.0,0.2,30.0,2.0,2.0,True,skirt,60.0,True,True,3.0,2.6666666666666665,0.625,60.0,0.1,True,True,190.0,185.0,100.0,0.1,5.0,100.0,0.2,everywhere,0.0,40.0,200.0,0.2,120.0,5.0,40.0,1.0,60.0,middle,60.0,True,60.0,0.8,100.0,30.0,60.0,100.0,60.0,30.0,0.0,200.0,30.0,100.0,30.0,20.0,0.0,0.0,0.0,0.0,0.0,0.0,0.0,0.0,1.0,0.0,1.0,0.0,0.0,0.0,28.0,28.0,green,pla,janbex
25,47,1.0,Creality Ender3,60.0,True,30.0,20.0,True,True,60.0,60.0,90.0,0.2,True,20.0,0.2,30.0,2.0,2.0,True,skirt,60.0,True,True,3.0,2.6666666666666665,0.625,20.0,0.1,True,True,190.0,185.0,100.0,0.1,5.0,100.0,0.2,everywhere,0.0,40.0,210.0,0.2,120.0,5.0,40.0,1.0,60.0,middle,20.0,True,60.0,0.8,100.0,30.0,20.0,100.0,60.0,30.0,0.0,210.0,30.0,100.0,30.0,20.0,0.0,0.0,1.0,0.0,0.0,0.0,1.0,0.0,1.0,0.0,1.0,0.0,0.0,0.0,28.0,28.0,green,pla,janbex
26,48,1.0,Creality Ender3,60.0,True,30.0,20.0,True,True,60.0,60.0,90.0,0.2,True,20.0,0.2,30.0,2.0,2.0,True,skirt,60.0,True,True,3.0,2.6666666666666665,0.625,30.0,0.1,True,True,190.0,185.0,100.0,0.1,5.0,100.0,0.2,everywhere,0.0,40.0,210.0,0.2,120.0,5.0,40.0,1.0,60.0,middle,30.0,True,60.0,0.8,100.0,30.0,30.0,100.0,60.0,30.0,0.0,210.0,30.0,100.0,30.0,20.0,1.0,0.0,1.0,0.0,0.0,0.0,1.0,0.0,0.0,0.0,1.0,0.0,0.0,0.0,28.0,28.0,green,pla,janbex
27,49,1.0,Creality Ender3,60.0,True,30.0,20.0,True,True,60.0,60.0,90.0,0.2,True,20.0,0.2,30.0,2.0,2.0,True,skirt,60.0,True,True,3.0,2.6666666666666665,0.625,40.0,0.1,True,True,190.0,185.0,100.0,0.1,5.0,100.0,0.2,everywhere,0.0,40.0,210.0,0.2,120.0,5.0,40.0,1.0,60.0,middle,40.0,True,60.0,0.8,100.0,30.0,40.0,100.0,60.0,30.0,0.0,210.0,30.0,100.0,30.0,20.0,0.0,0.0,1.0,0.0,0.0,0.0,1.0,0.0,1.0,0.0,1.0,0.0,0.0,0.0,28.0,28.0,green,pla,janbex
28,50,1.0,Creality Ender3,60.0,True,30.0,20.0,True,True,60.0,60.0,90.0,0.2,True,20.0,0.2,30.0,2.0,2.0,True,skirt,60.0,True,True,3.0,2.6666666666666665,0.625,50.0,0.1,True,True,190.0,185.0,100.0,0.1,5.0,100.0,0.2,everywhere,0.0,40.0,210.0,0.2,120.0,5.0,40.0,1.0,60.0,middle,50.0,True,60.0,0.8,100.0,30.0,50.0,100.0,60.0,30.0,0.0,210.0,30.0,100.0,30.0,20.0,0.0,0.0,1.0,0.0,0.0,0.0,1.0,0.0,1.0,0.0,1.0,0.0,0.0,0.0,29.0,25.0,green,pla,janbex
29,51,1.0,Creality Ender3,60.0,True,30.0,20.0,True,True,60.0,60.0,90.0,0.2,True,20.0,0.2,30.0,2.0,2.0,True,skirt,60.0,True,True,3.0,2.6666666666666665,0.625,60.0,0.1,True,True,190.0,185.0,100.0,0.1,5.0,100.0,0.2,everywhere,0.0,40.0,210.0,0.2,120.0,5.0,40.0,1.0,60.0,middle,60.0,True,60.0,0.8,100.0,30.0,60.0,100.0,60.0,30.0,0.0,210.0,30.0,100.0,30.0,20.0,0.0,0.0,1.0,0.0,0.0,0.0,2.0,0.0,0.0,0.0,1.0,0.0,0.0,0.0,29.0,26.0,green,pla,janbex
30,52,1.0,Creality Ender3,60.0,True,30.0,20.0,True,True,60.0,60.0,90.0,0.2,True,20.0,0.2,30.0,2.0,2.0,True,skirt,60.0,True,True,5.0,2.6666666666666665,0.625,20.0,0.1,True,True,190.0,185.0,100.0,0.1,5.0,100.0,0.2,everywhere,0.0,40.0,190.0,0.2,120.0,5.0,40.0,1.0,60.0,middle,20.0,True,60.0,0.8,100.0,30.0,20.0,100.0,60.0,30.0,0.0,190.0,30.0,100.0,30.0,20.0,0.0,0.0,0.0,0.0,0.0,0.0,0.0,0.0,0.0,0.0,1.0,0.0,0.0,0.0,28.0,27.0,green,pla,janbex
31,53,1.0,Creality Ender3,60.0,True,30.0,20.0,True,True,60.0,60.0,90.0,0.2,True,20.0,0.2,30.0,2.0,2.0,True,skirt,60.0,True,True,5.0,2.6666666666666665,0.625,30.0,0.1,True,True,190.0,185.0,100.0,0.1,5.0,100.0,0.2,everywhere,0.0,40.0,190.0,0.2,120.0,5.0,40.0,1.0,60.0,middle,30.0,True,60.0,0.8,100.0,30.0,30.0,100.0,60.0,30.0,0.0,190.0,30.0,100.0,30.0,20.0,1.0,0.0,0.0,0.0,0.0,1.0,1.0,0.0,2.0,0.0,1.0,0.0,0.0,0.0,28.0,27.0,green,pla,janbex
32,54,1.0,Creality Ender3,60.0,True,30.0,20.0,True,True,60.0,60.0,90.0,0.2,True,20.0,0.2,30.0,2.0,2.0,True,skirt,60.0,True,True,5.0,2.6666666666666665,0.625,40.0,0.1,True,True,190.0,185.0,100.0,0.1,5.0,100.0,0.2,everywhere,0.0,40.0,190.0,0.2,120.0,5.0,40.0,1.0,60.0,middle,40.0,True,60.0,0.8,100.0,30.0,40.0,100.0,60.0,30.0,0.0,190.0,30.0,100.0,30.0,20.0,0.0,0.0,0.0,0.0,0.0,0.0,0.0,0.0,2.0,0.0,1.0,0.0,0.0,0.0,28.0,28.0,green,pla,janbex
33,55,1.0,Creality Ender3,60.0,True,30.0,20.0,True,True,60.0,60.0,90.0,0.2,True,20.0,0.2,30.0,2.0,2.0,True,skirt,60.0,True,True,5.0,2.6666666666666665,0.625,50.0,0.1,True,True,190.0,185.0,100.0,0.1,5.0,100.0,0.2,everywhere,0.0,40.0,190.0,0.2,120.0,5.0,40.0,1.0,60.0,middle,50.0,True,60.0,0.8,100.0,30.0,50.0,100.0,60.0,30.0,0.0,190.0,30.0,100.0,30.0,20.0,0.0,0.0,0.0,0.0,0.0,0.0,0.0,0.0,2.0,0.0,1.0,0.0,0.0,0.0,28.0,28.0,green,pla,janbex
34,56,1.0,Creality Ender3,60.0,True,30.0,20.0,True,True,60.0,60.0,90.0,0.2,True,20.0,0.2,30.0,2.0,2.0,True,skirt,60.0,True,True,5.0,2.6666666666666665,0.625,60.0,0.1,True,True,190.0,185.0,100.0,0.1,5.0,100.0,0.2,everywhere,0.0,40.0,190.0,0.2,120.0,5.0,40.0,1.0,60.0,middle,60.0,True,60.0,0.8,100.0,30.0,60.0,100.0,60.0,30.0,0.0,190.0,30.0,100.0,30.0,20.0,0.0,0.0,0.0,0.0,0.0,1.0,1.0,0.0,2.0,0.0,1.0,0.0,0.0,0.0,27.0,29.0,green,pla,janbex
35,57,1.0,Creality Ender3,60.0,True,30.0,20.0,True,True,60.0,60.0,90.0,0.2,True,20.0,0.2,30.0,2.0,2.0,True,skirt,60.0,True,True,5.0,2.6666666666666665,0.625,20.0,0.1,True,True,190.0,185.0,100.0,0.1,5.0,100.0,0.2,everywhere,0.0,40.0,200.0,0.2,120.0,5.0,40.0,1.0,60.0,middle,20.0,True,60.0,0.8,100.0,30.0,20.0,100.0,60.0,30.0,0.0,200.0,30.0,100.0,30.0,20.0,0.0,0.0,0.0,0.0,0.0,0.0,0.0,0.0,0.0,0.0,1.0,0.0,0.0,0.0,26.0,31.0,green,pla,janbex
36,58,1.0,Creality Ender3,60.0,True,30.0,20.0,True,True,60.0,60.0,90.0,0.2,True,20.0,0.2,30.0,2.0,2.0,True,skirt,60.0,True,True,5.0,2.6666666666666665,0.625,30.0,0.1,True,True,190.0,185.0,100.0,0.1,5.0,100.0,0.2,everywhere,0.0,40.0,200.0,0.2,120.0,5.0,40.0,1.0,60.0,middle,30.0,True,60.0,0.8,100.0,30.0,30.0,100.0,60.0,30.0,0.0,200.0,30.0,100.0,30.0,20.0,0.0,0.0,1.0,0.0,0.0,0.0,0.0,0.0,1.0,0.0,1.0,0.0,0.0,0.0,27.0,29.0,green,pla,janbex
37,59,1.0,Creality Ender3,60.0,True,30.0,20.0,True,True,60.0,60.0,90.0,0.2,True,20.0,0.2,30.0,2.0,2.0,True,skirt,60.0,True,True,5.0,2.6666666666666665,0.625,40.0,0.1,True,True,190.0,185.0,100.0,0.1,5.0,100.0,0.2,everywhere,0.0,40.0,200.0,0.2,120.0,5.0,40.0,1.0,60.0,middle,40.0,True,60.0,0.8,100.0,30.0,40.0,100.0,60.0,30.0,0.0,200.0,30.0,100.0,30.0,20.0,1.0,0.0,1.0,0.0,0.0,2.0,0.0,0.0,0.0,0.0,1.0,0.0,0.0,0.0,27.0,29.0,green,pla,janbex
38,60,1.0,Creality Ender3,60.0,True,30.0,20.0,True,True,60.0,60.0,90.0,0.2,True,20.0,0.2,30.0,2.0,2.0,True,skirt,60.0,True,True,5.0,2.6666666666666665,0.625,50.0,0.1,True,True,190.0,185.0,100.0,0.1,5.0,100.0,0.2,everywhere,0.0,40.0,200.0,0.2,120.0,5.0,40.0,1.0,60.0,middle,50.0,True,60.0,0.8,100.0,30.0,50.0,100.0,60.0,30.0,0.0,200.0,30.0,100.0,30.0,20.0,0.0,0.0,0.0,0.0,0.0,0.0,0.0,0.0,0.0,0.0,1.0,0.0,0.0,0.0,27.0,29.0,green,pla,janbex
39,61,1.0,Creality Ender3,60.0,True,30.0,20.0,True,True,60.0,60.0,90.0,0.2,True,20.0,0.2,30.0,2.0,2.0,True,skirt,60.0,True,True,5.0,2.6666666666666665,0.625,60.0,0.1,True,True,190.0,185.0,100.0,0.1,5.0,100.0,0.2,everywhere,0.0,40.0,200.0,0.2,120.0,5.0,40.0,1.0,60.0,middle,60.0,True,60.0,0.8,100.0,30.0,60.0,100.0,60.0,30.0,0.0,200.0,30.0,100.0,30.0,20.0,0.0,0.0,0.0,0.0,0.0,2.0,0.0,0.0,1.0,0.0,1.0,0.0,0.0,0.0,27.0,29.0,green,pla,janbex
40,62,1.0,Creality Ender3,60.0,True,30.0,20.0,True,True,60.0,60.0,90.0,0.2,True,20.0,0.2,30.0,2.0,2.0,True,skirt,60.0,True,True,5.0,2.6666666666666665,0.625,20.0,0.1,True,True,190.0,185.0,100.0,0.1,5.0,100.0,0.2,everywhere,0.0,40.0,210.0,0.2,120.0,5.0,40.0,1.0,60.0,middle,20.0,True,60.0,0.8,100.0,30.0,20.0,100.0,60.0,30.0,0.0,210.0,30.0,100.0,30.0,20.0,0.0,0.0,1.0,0.0,0.0,0.0,0.0,0.0,0.0,0.0,1.0,0.0,0.0,0.0,27.0,29.0,green,pla,janbex
41,63,1.0,Creality Ender3,60.0,True,30.0,20.0,True,True,60.0,60.0,90.0,0.2,True,20.0,0.2,30.0,2.0,2.0,True,skirt,60.0,True,True,5.0,2.6666666666666665,0.625,30.0,0.1,True,True,190.0,185.0,100.0,0.1,5.0,100.0,0.2,everywhere,0.0,40.0,210.0,0.2,120.0,5.0,40.0,1.0,60.0,middle,30.0,True,60.0,0.8,100.0,30.0,30.0,100.0,60.0,30.0,0.0,210.0,30.0,100.0,30.0,20.0,1.0,0.0,1.0,0.0,0.0,1.0,1.0,0.0,1.0,0.0,1.0,0.0,0.0,0.0,28.0,28.0,green,pla,janbex
42,64,1.0,Creality Ender3,60.0,True,30.0,20.0,True,True,60.0,60.0,90.0,0.2,True,20.0,0.2,30.0,2.0,2.0,True,skirt,60.0,True,True,5.0,2.6666666666666665,0.625,40.0,0.1,True,True,190.0,185.0,100.0,0.1,5.0,100.0,0.2,everywhere,0.0,40.0,210.0,0.2,120.0,5.0,40.0,1.0,60.0,middle,40.0,True,60.0,0.8,100.0,30.0,40.0,100.0,60.0,30.0,0.0,210.0,30.0,100.0,30.0,20.0,0.0,0.0,0.0,0.0,0.0,0.0,1.0,0.0,0.0,0.0,1.0,0.0,0.0,0.0,27.0,29.0,green,pla,janbex
43,65,1.0,Creality Ender3,60.0,True,30.0,20.0,True,True,60.0,60.0,90.0,0.2,True,20.0,0.2,30.0,2.0,2.0,True,skirt,60.0,True,True,5.0,2.6666666666666665,0.625,50.0,0.1,True,True,190.0,185.0,100.0,0.1,5.0,100.0,0.2,everywhere,0.0,40.0,210.0,0.2,120.0,5.0,40.0,1.0,60.0,middle,50.0,True,60.0,0.8,100.0,30.0,50.0,100.0,60.0,30.0,0.0,210.0,30.0,100.0,30.0,20.0,0.0,0.0,1.0,0.0,0.0,0.0,1.0,0.0,0.0,0.0,1.0,0.0,0.0,0.0,29.0,25.0,green,pla,janbex
44,66,1.0,Creality Ender3,60.0,True,30.0,20.0,True,True,60.0,60.0,90.0,0.2,True,20.0,0.2,30.0,2.0,2.0,True,skirt,60.0,True,True,5.0,2.6666666666666665,0.625,60.0,0.1,True,True,190.0,185.0,100.0,0.1,5.0,100.0,0.2,everywhere,0.0,40.0,210.0,0.2,120.0,5.0,40.0,1.0,60.0,middle,60.0,True,60.0,0.8,100.0,30.0,60.0,100.0,60.0,30.0,0.0,210.0,30.0,100.0,30.0,20.0,0.0,0.0,1.0,0.0,0.0,0.0,0.0,0.0,0.0,0.0,1.0,0.0,0.0,0.0,29.0,26.0,green,pla,janbex
45,67,1.0,Creality Ender3,60.0,True,30.0,20.0,True,True,60.0,60.0,90.0,0.2,True,20.0,0.2,30.0,2.0,2.0,True,skirt,60.0,True,True,7.0,2.6666666666666665,0.625,20.0,0.1,True,True,190.0,185.0,100.0,0.1,5.0,100.0,0.2,everywhere,0.0,40.0,190.0,0.2,120.0,5.0,40.0,1.0,60.0,middle,20.0,True,60.0,0.8,100.0,30.0,20.0,100.0,60.0,30.0,0.0,190.0,30.0,100.0,30.0,20.0,0.0,0.0,0.0,0.0,0.0,0.0,1.0,0.0,1.0,0.0,1.0,0.0,0.0,0.0,29.0,26.0,green,pla,janbex
46,68,1.0,Creality Ender3,60.0,True,30.0,20.0,True,True,60.0,60.0,90.0,0.2,True,20.0,0.2,30.0,2.0,2.0,True,skirt,60.0,True,True,7.0,2.6666666666666665,0.625,30.0,0.1,True,True,190.0,185.0,100.0,0.1,5.0,100.0,0.2,everywhere,0.0,40.0,190.0,0.2,120.0,5.0,40.0,1.0,60.0,middle,30.0,True,60.0,0.8,100.0,30.0,30.0,100.0,60.0,30.0,0.0,190.0,30.0,100.0,30.0,20.0,0.0,0.0,0.0,0.0,0.0,1.0,1.0,0.0,0.0,0.0,1.0,0.0,0.0,0.0,28.0,27.0,green,pla,janbex
47,69,1.0,Creality Ender3,60.0,True,30.0,20.0,True,True,60.0,60.0,90.0,0.2,True,20.0,0.2,30.0,2.0,2.0,True,skirt,60.0,True,True,7.0,2.6666666666666665,0.625,40.0,0.1,True,True,190.0,185.0,100.0,0.1,5.0,100.0,0.2,everywhere,0.0,40.0,190.0,0.2,120.0,5.0,40.0,1.0,60.0,middle,40.0,True,60.0,0.8,100.0,30.0,40.0,100.0,60.0,30.0,0.0,190.0,30.0,100.0,30.0,20.0,0.0,0.0,1.0,0.0,0.0,0.0,1.0,0.0,0.0,0.0,1.0,0.0,0.0,0.0,28.0,27.0,green,pla,janbex
48,70,1.0,Creality Ender3,60.0,True,30.0,20.0,True,True,60.0,60.0,90.0,0.2,True,20.0,0.2,30.0,2.0,2.0,True,skirt,60.0,True,True,7.0,2.6666666666666665,0.625,50.0,0.1,True,True,190.0,185.0,100.0,0.1,5.0,100.0,0.2,everywhere,0.0,40.0,190.0,0.2,120.0,5.0,40.0,1.0,60.0,middle,50.0,True,60.0,0.8,100.0,30.0,50.0,100.0,60.0,30.0,0.0,190.0,30.0,100.0,30.0,20.0,0.0,0.0,0.0,0.0,0.0,0.0,0.0,0.0,0.0,0.0,1.0,0.0,0.0,0.0,28.0,27.0,green,pla,janbex
49,71,1.0,Creality Ender3,60.0,True,30.0,20.0,True,True,60.0,60.0,90.0,0.2,True,20.0,0.2,30.0,2.0,2.0,True,skirt,60.0,True,True,7.0,2.6666666666666665,0.625,60.0,0.1,True,True,190.0,185.0,100.0,0.1,5.0,100.0,0.2,everywhere,0.0,40.0,190.0,0.2,120.0,5.0,40.0,1.0,60.0,middle,60.0,True,60.0,0.8,100.0,30.0,60.0,100.0,60.0,30.0,0.0,190.0,30.0,100.0,30.0,20.0,0.0,0.0,0.0,0.0,0.0,0.0,1.0,0.0,0.0,0.0,1.0,0.0,0.0,0.0,28.0,27.0,green,pla,janbex
50,73,1.0,Creality Ender3,60.0,True,30.0,20.0,True,True,60.0,60.0,90.0,0.2,True,20.0,0.2,30.0,2.0,2.0,True,skirt,60.0,True,True,7.0,2.6666666666666665,0.625,30.0,0.1,True,True,190.0,185.0,100.0,0.1,5.0,100.0,0.2,everywhere,0.0,40.0,200.0,0.2,120.0,5.0,40.0,1.0,60.0,middle,30.0,True,60.0,0.8,100.0,30.0,30.0,100.0,60.0,30.0,0.0,200.0,30.0,100.0,30.0,20.0,0.0,0.0,0.0,0.0,0.0,0.0,0.0,0.0,0.0,0.0,1.0,0.0,0.0,0.0,28.0,28.0,green,pla,janbex
51,74,1.0,Creality Ender3,60.0,True,30.0,20.0,True,True,60.0,60.0,90.0,0.2,True,20.0,0.2,30.0,2.0,2.0,True,skirt,60.0,True,True,7.0,2.6666666666666665,0.625,40.0,0.1,True,True,190.0,185.0,100.0,0.1,5.0,100.0,0.2,everywhere,0.0,40.0,200.0,0.2,120.0,5.0,40.0,1.0,60.0,middle,40.0,True,60.0,0.8,100.0,30.0,40.0,100.0,60.0,30.0,0.0,200.0,30.0,100.0,30.0,20.0,0.0,0.0,1.0,0.0,0.0,0.0,0.0,0.0,0.0,0.0,1.0,0.0,0.0,0.0,28.0,28.0,green,pla,janbex
52,75,1.0,Creality Ender3,60.0,True,30.0,20.0,True,True,60.0,60.0,90.0,0.2,True,20.0,0.2,30.0,2.0,2.0,True,skirt,60.0,True,True,7.0,2.6666666666666665,0.625,50.0,0.1,True,True,190.0,185.0,100.0,0.1,5.0,100.0,0.2,everywhere,0.0,40.0,200.0,0.2,120.0,5.0,40.0,1.0,60.0,middle,50.0,True,60.0,0.8,100.0,30.0,50.0,100.0,60.0,30.0,0.0,200.0,30.0,100.0,30.0,20.0,0.0,0.0,1.0,0.0,0.0,0.0,0.0,0.0,0.0,0.0,1.0,0.0,0.0,0.0,28.0,28.0,green,pla,janbex
53,77,1.0,Creality Ender3,60.0,True,30.0,20.0,True,True,60.0,60.0,90.0,0.2,True,20.0,0.2,30.0,2.0,2.0,True,skirt,60.0,True,True,7.0,2.6666666666666665,0.625,20.0,0.1,True,True,190.0,185.0,100.0,0.1,5.0,100.0,0.2,everywhere,0.0,40.0,210.0,0.2,120.0,5.0,40.0,1.0,60.0,middle,20.0,True,60.0,0.8,100.0,30.0,20.0,100.0,60.0,30.0,0.0,210.0,30.0,100.0,30.0,20.0,0.0,0.0,1.0,0.0,0.0,0.0,0.0,0.0,0.0,0.0,1.0,0.0,0.0,0.0,28.0,28.0,green,pla,janbex
54,78,1.0,Creality Ender3,60.0,True,30.0,20.0,True,True,60.0,60.0,90.0,0.2,True,20.0,0.2,30.0,2.0,2.0,True,skirt,60.0,True,True,7.0,2.6666666666666665,0.625,30.0,0.1,True,True,190.0,185.0,100.0,0.1,5.0,100.0,0.2,everywhere,0.0,40.0,210.0,0.2,120.0,5.0,40.0,1.0,60.0,middle,30.0,True,60.0,0.8,100.0,30.0,30.0,100.0,60.0,30.0,0.0,210.0,30.0,100.0,30.0,20.0,1.0,0.0,1.0,0.0,0.0,0.0,0.0,0.0,0.0,0.0,1.0,0.0,0.0,0.0,29.0,26.0,green,pla,janbex
55,79,1.0,Creality Ender3,60.0,True,30.0,20.0,True,True,60.0,60.0,90.0,0.2,True,20.0,0.2,30.0,2.0,2.0,True,skirt,60.0,True,True,7.0,2.6666666666666665,0.625,40.0,0.1,True,True,190.0,185.0,100.0,0.1,5.0,100.0,0.2,everywhere,0.0,40.0,210.0,0.2,120.0,5.0,40.0,1.0,60.0,middle,40.0,True,60.0,0.8,100.0,30.0,40.0,100.0,60.0,30.0,0.0,210.0,30.0,100.0,30.0,20.0,0.0,0.0,1.0,0.0,0.0,0.0,1.0,0.0,0.0,0.0,1.0,0.0,0.0,0.0,29.0,26.0,green,pla,janbex
56,80,1.0,Creality Ender3,60.0,True,30.0,20.0,True,True,60.0,60.0,90.0,0.2,True,20.0,0.2,30.0,2.0,2.0,True,skirt,60.0,True,True,7.0,2.6666666666666665,0.625,50.0,0.1,True,True,190.0,185.0,100.0,0.1,5.0,100.0,0.2,everywhere,0.0,40.0,210.0,0.2,120.0,5.0,40.0,1.0,60.0,middle,50.0,True,60.0,0.8,100.0,30.0,50.0,100.0,60.0,30.0,0.0,210.0,30.0,100.0,30.0,20.0,0.0,0.0,1.0,0.0,0.0,0.0,1.0,0.0,0.0,0.0,1.0,0.0,0.0,0.0,29.0,26.0,green,pla,janbex
57,81,1.0,Creality Ender3,60.0,True,30.0,20.0,True,True,60.0,60.0,90.0,0.2,True,20.0,0.2,30.0,2.0,2.0,True,skirt,60.0,True,True,7.0,2.6666666666666665,0.625,60.0,0.1,True,True,190.0,185.0,100.0,0.1,5.0,100.0,0.2,everywhere,0.0,40.0,210.0,0.2,120.0,5.0,40.0,1.0,60.0,middle,60.0,True,60.0,0.8,100.0,30.0,60.0,100.0,60.0,30.0,0.0,210.0,30.0,100.0,30.0,20.0,0.0,0.0,1.0,0.0,0.0,0.0,0.0,0.0,0.0,0.0,1.0,0.0,0.0,0.0,29.0,26.0,green,pla,janbex
58,131,1.0,Creality Ender3,60.0,True,30.0,20.0,True,True,60.0,60.0,90.0,0.2,True,20.0,0.2,30.0,2.0,2.0,True,skirt,60.0,True,True,1.0,2.6666666666666665,0.625,20.0,0.1,True,True,190.0,185.0,100.0,0.1,5.0,100.0,0.2,everywhere,0.0,40.0,190.0,0.2,120.0,5.0,40.0,1.0,60.0,middle,20.0,True,60.0,0.8,100.0,30.0,20.0,100.0,60.0,30.0,0.0,190.0,30.0,100.0,30.0,20.0,0.0,0.0,0.0,0.0,0.0,2.0,0.0,0.0,0.0,0.0,1.0,0.0,0.0,0.0,29.0,26.0,green,pla,janbex
59,132,1.0,Creality Ender3,60.0,True,30.0,20.0,True,True,60.0,60.0,90.0,0.2,True,20.0,0.2,30.0,2.0,2.0,True,skirt,60.0,True,True,1.0,2.6666666666666665,0.625,30.0,0.1,True,True,190.0,185.0,100.0,0.1,5.0,100.0,0.2,everywhere,0.0,40.0,190.0,0.2,120.0,5.0,40.0,1.0,60.0,middle,30.0,True,60.0,0.8,100.0,30.0,30.0,100.0,60.0,30.0,0.0,190.0,30.0,100.0,30.0,20.0,0.0,0.0,0.0,0.0,0.0,1.0,0.0,0.0,0.0,0.0,1.0,0.0,0.0,0.0,28.0,27.0,green,pla,janbex
60,133,1.0,Creality Ender3,60.0,True,30.0,20.0,True,True,60.0,60.0,90.0,0.2,True,20.0,0.2,30.0,2.0,2.0,True,skirt,60.0,True,True,1.0,2.6666666666666665,0.625,40.0,0.1,True,True,190.0,185.0,100.0,0.1,5.0,100.0,0.2,everywhere,0.0,40.0,190.0,0.2,120.0,5.0,40.0,1.0,60.0,middle,40.0,True,60.0,0.8,100.0,30.0,40.0,100.0,60.0,30.0,0.0,190.0,30.0,100.0,30.0,20.0,0.0,0.0,0.0,0.0,0.0,0.0,0.0,0.0,0.0,0.0,1.0,0.0,0.0,0.0,28.0,27.0,green,pla,janbex
61,134,1.0,Creality Ender3,60.0,True,30.0,20.0,True,True,60.0,60.0,90.0,0.2,True,20.0,0.2,30.0,2.0,2.0,True,skirt,60.0,True,True,1.0,2.6666666666666665,0.625,50.0,0.1,True,True,190.0,185.0,100.0,0.1,5.0,100.0,0.2,everywhere,0.0,40.0,190.0,0.2,120.0,5.0,40.0,1.0,60.0,middle,50.0,True,60.0,0.8,100.0,30.0,50.0,100.0,60.0,30.0,0.0,190.0,30.0,100.0,30.0,20.0,0.0,0.0,0.0,0.0,0.0,0.0,1.0,0.0,0.0,0.0,1.0,0.0,0.0,0.0,29.0,25.0,green,pla,janbex
62,135,1.0,Creality Ender3,60.0,True,30.0,20.0,True,True,60.0,60.0,90.0,0.2,True,20.0,0.2,30.0,2.0,2.0,True,skirt,60.0,True,True,1.0,2.6666666666666665,0.625,60.0,0.1,True,True,190.0,185.0,100.0,0.1,5.0,100.0,0.2,everywhere,0.0,40.0,190.0,0.2,120.0,5.0,40.0,1.0,60.0,middle,60.0,True,60.0,0.8,100.0,30.0,60.0,100.0,60.0,30.0,0.0,190.0,30.0,100.0,30.0,20.0,0.0,0.0,0.0,0.0,0.0,0.0,1.0,0.0,0.0,0.0,1.0,0.0,0.0,0.0,29.0,26.0,green,pla,janbex
63,136,1.0,Creality Ender3,60.0,True,30.0,20.0,True,True,60.0,60.0,90.0,0.2,True,20.0,0.2,30.0,2.0,2.0,True,skirt,60.0,True,True,1.0,2.6666666666666665,0.625,20.0,0.1,True,True,190.0,185.0,100.0,0.1,5.0,100.0,0.2,everywhere,0.0,40.0,200.0,0.2,120.0,5.0,40.0,1.0,60.0,middle,20.0,True,60.0,0.8,100.0,30.0,20.0,100.0,60.0,30.0,0.0,200.0,30.0,100.0,30.0,20.0,0.0,0.0,0.0,0.0,0.0,1.0,0.0,0.0,0.0,0.0,1.0,0.0,0.0,0.0,28.0,27.0,green,pla,janbex
64,21,1.0,Creality Ender3,60.0,True,30.0,20.0,True,True,60.0,60.0,90.0,0.2,True,20.0,0.2,30.0,2.0,2.0,True,skirt,60.0,True,True,1.0,2.6666666666666665,0.625,20.0,0.1,True,True,190.0,185.0,100.0,0.1,5.0,100.0,0.2,everywhere,0.0,40.0,190.0,0.2,120.0,5.0,40.0,1.0,60.0,middle,20.0,True,60.0,0.8,100.0,30.0,20.0,100.0,60.0,30.0,0.0,190.0,30.0,100.0,30.0,20.0,0.0,0.0,0.0,0.0,0.0,0.0,0.0,0.0,0.0,0.0,1.0,0.0,0.0,0.0,28.0,27.0,green,pla,janbex
65,137,1.0,Creality Ender3,60.0,True,30.0,20.0,True,True,60.0,60.0,90.0,0.2,True,20.0,0.2,30.0,2.0,2.0,True,skirt,60.0,True,True,1.0,2.6666666666666665,0.625,20.0,0.1,True,True,190.0,185.0,100.0,0.1,1.0,100.0,0.2,everywhere,0.0,40.0,190.0,0.2,120.0,5.0,40.0,1.0,60.0,middle,20.0,True,60.0,0.8,100.0,30.0,20.0,100.0,60.0,30.0,0.0,190.0,30.0,100.0,30.0,20.0,0.0,0.0,0.0,0.0,0.0,2.0,4.0,0.0,1.0,0.0,1.0,0.0,0.0,0.0,28.0,27.0,green,pla,janbex
66,138,1.0,Creality Ender3,60.0,True,30.0,20.0,True,True,60.0,60.0,90.0,0.2,True,20.0,0.2,30.0,2.0,2.0,True,skirt,60.0,True,True,1.0,2.6666666666666665,0.625,30.0,0.1,True,True,190.0,185.0,100.0,0.1,1.0,100.0,0.2,everywhere,0.0,40.0,190.0,0.2,120.0,5.0,40.0,1.0,60.0,middle,30.0,True,60.0,0.8,100.0,30.0,30.0,100.0,60.0,30.0,0.0,190.0,30.0,100.0,30.0,20.0,0.0,0.0,0.0,0.0,0.0,2.0,4.0,0.0,2.0,0.0,1.0,0.0,0.0,0.0,28.0,28.0,green,pla,janbex
67,139,1.0,Creality Ender3,60.0,True,30.0,20.0,True,True,60.0,60.0,90.0,0.2,True,20.0,0.2,30.0,2.0,2.0,True,skirt,60.0,True,True,1.0,2.6666666666666665,0.625,40.0,0.1,True,True,190.0,185.0,100.0,0.1,1.0,100.0,0.2,everywhere,0.0,40.0,190.0,0.2,120.0,5.0,40.0,1.0,60.0,middle,40.0,True,60.0,0.8,100.0,30.0,40.0,100.0,60.0,30.0,0.0,190.0,30.0,100.0,30.0,20.0,0.0,0.0,0.0,0.0,0.0,1.0,3.0,0.0,0.0,0.0,1.0,0.0,0.0,0.0,28.0,28.0,green,pla,janbex
68,140,1.0,Creality Ender3,60.0,True,30.0,20.0,True,True,60.0,60.0,90.0,0.2,True,20.0,0.2,30.0,2.0,2.0,True,skirt,60.0,True,True,1.0,2.6666666666666665,0.625,50.0,0.1,True,True,190.0,185.0,100.0,0.1,1.0,100.0,0.2,everywhere,0.0,40.0,190.0,0.2,120.0,5.0,40.0,1.0,60.0,middle,50.0,True,60.0,0.8,100.0,30.0,50.0,100.0,60.0,30.0,0.0,190.0,30.0,100.0,30.0,20.0,0.0,0.0,0.0,0.0,0.0,1.0,4.0,0.0,0.0,0.0,1.0,0.0,0.0,0.0,28.0,28.0,green,pla,janbex
69,141,1.0,Creality Ender3,60.0,True,30.0,20.0,True,True,60.0,60.0,90.0,0.2,True,20.0,0.2,30.0,2.0,2.0,True,skirt,60.0,True,True,1.0,2.6666666666666665,0.625,60.0,0.1,True,True,190.0,185.0,100.0,0.1,1.0,100.0,0.2,everywhere,0.0,40.0,190.0,0.2,120.0,5.0,40.0,1.0,60.0,middle,60.0,True,60.0,0.8,100.0,30.0,60.0,100.0,60.0,30.0,0.0,190.0,30.0,100.0,30.0,20.0,0.0,0.0,0.0,0.0,0.0,1.0,4.0,0.0,0.0,0.0,1.0,0.0,0.0,0.0,28.0,28.0,green,pla,janbex
70,142,1.0,Creality Ender3,60.0,True,30.0,20.0,True,True,60.0,60.0,90.0,0.2,True,20.0,0.2,30.0,2.0,2.0,True,skirt,60.0,True,True,1.0,2.6666666666666665,0.625,20.0,0.1,True,True,190.0,185.0,100.0,0.1,1.0,100.0,0.2,everywhere,0.0,40.0,200.0,0.2,120.0,5.0,40.0,1.0,60.0,middle,20.0,True,60.0,0.8,100.0,30.0,20.0,100.0,60.0,30.0,0.0,200.0,30.0,100.0,30.0,20.0,0.0,0.0,0.0,0.0,0.0,1.0,4.0,0.0,0.0,0.0,1.0,0.0,0.0,0.0,28.0,28.0,green,pla,janbex
71,143,1.0,Creality Ender3,60.0,True,30.0,20.0,True,True,60.0,60.0,90.0,0.2,True,20.0,0.2,30.0,2.0,2.0,True,skirt,60.0,True,True,1.0,2.6666666666666665,0.625,30.0,0.1,True,True,190.0,185.0,100.0,0.1,1.0,100.0,0.2,everywhere,0.0,40.0,200.0,0.2,120.0,5.0,40.0,1.0,60.0,middle,30.0,True,60.0,0.8,100.0,30.0,30.0,100.0,60.0,30.0,0.0,200.0,30.0,100.0,30.0,20.0,0.0,0.0,0.0,0.0,0.0,1.0,2.5,0.0,0.0,0.0,1.0,0.0,0.0,0.0,28.0,28.0,green,pla,janbex
72,144,1.0,Creality Ender3,60.0,True,30.0,20.0,True,True,60.0,60.0,90.0,0.2,True,20.0,0.2,30.0,2.0,2.0,True,skirt,60.0,True,True,1.0,2.6666666666666665,0.625,40.0,0.1,True,True,190.0,185.0,100.0,0.1,1.0,100.0,0.2,everywhere,0.0,40.0,200.0,0.2,120.0,5.0,40.0,1.0,60.0,middle,40.0,True,60.0,0.8,100.0,30.0,40.0,100.0,60.0,30.0,0.0,200.0,30.0,100.0,30.0,20.0,0.0,0.0,0.0,0.0,0.0,0.5,2.5,0.0,0.0,0.0,1.0,0.0,0.0,0.0,28.0,28.0,green,pla,janbex
73,145,1.0,Creality Ender3,60.0,True,30.0,20.0,True,True,60.0,60.0,90.0,0.2,True,20.0,0.2,30.0,2.0,2.0,True,skirt,60.0,True,True,1.0,2.6666666666666665,0.625,50.0,0.1,True,True,190.0,185.0,100.0,0.1,1.0,100.0,0.2,everywhere,0.0,40.0,200.0,0.2,120.0,5.0,40.0,1.0,60.0,middle,50.0,True,60.0,0.8,100.0,30.0,50.0,100.0,60.0,30.0,0.0,200.0,30.0,100.0,30.0,20.0,0.0,0.0,0.0,0.0,0.0,2.5,2.5,0.0,1.0,0.0,1.0,0.0,0.0,0.0,28.0,28.0,green,pla,janbex
74,146,1.0,Creality Ender3,60.0,True,30.0,20.0,True,True,60.0,60.0,90.0,0.2,True,20.0,0.2,30.0,2.0,2.0,True,skirt,60.0,True,True,1.0,2.6666666666666665,0.625,60.0,0.1,True,True,190.0,185.0,100.0,0.1,1.0,100.0,0.2,everywhere,0.0,40.0,200.0,0.2,120.0,5.0,40.0,1.0,60.0,middle,60.0,True,60.0,0.8,100.0,30.0,60.0,100.0,60.0,30.0,0.0,200.0,30.0,100.0,30.0,20.0,0.0,0.0,0.0,0.0,0.0,4.0,4.0,0.0,0.0,0.0,1.0,0.0,0.0,0.0,29.0,26.0,green,pla,janbex
75,147,1.0,Creality Ender3,60.0,True,30.0,20.0,True,True,60.0,60.0,90.0,0.2,True,20.0,0.2,30.0,2.0,2.0,True,skirt,60.0,True,True,1.0,2.6666666666666665,0.625,20.0,0.1,True,True,190.0,185.0,100.0,0.1,1.0,100.0,0.2,everywhere,0.0,40.0,210.0,0.2,120.0,5.0,40.0,1.0,60.0,middle,20.0,True,60.0,0.8,100.0,30.0,20.0,100.0,60.0,30.0,0.0,210.0,30.0,100.0,30.0,20.0,0.0,0.0,0.0,0.0,0.0,0.0,3.0,0.0,0.0,0.0,1.0,0.0,0.0,0.0,28.0,28.0,green,pla,janbex
76,148,1.0,Creality Ender3,60.0,True,30.0,20.0,True,True,60.0,60.0,90.0,0.2,True,20.0,0.2,30.0,2.0,2.0,True,skirt,60.0,True,True,1.0,2.6666666666666665,0.625,30.0,0.1,True,True,190.0,185.0,100.0,0.1,1.0,100.0,0.2,everywhere,0.0,40.0,210.0,0.2,120.0,5.0,40.0,1.0,60.0,middle,30.0,True,60.0,0.8,100.0,30.0,30.0,100.0,60.0,30.0,0.0,210.0,30.0,100.0,30.0,20.0,0.0,0.0,0.0,0.0,0.0,1.0,3.0,0.0,0.0,0.0,1.0,0.0,0.0,0.0,28.0,29.0,green,pla,janbex
77,149,1.0,Creality Ender3,60.0,True,30.0,20.0,True,True,60.0,60.0,90.0,0.2,True,20.0,0.2,30.0,2.0,2.0,True,skirt,60.0,True,True,1.0,2.6666666666666665,0.625,40.0,0.1,True,True,190.0,185.0,100.0,0.1,1.0,100.0,0.2,everywhere,0.0,40.0,210.0,0.2,120.0,5.0,40.0,1.0,60.0,middle,40.0,True,60.0,0.8,100.0,30.0,40.0,100.0,60.0,30.0,0.0,210.0,30.0,100.0,30.0,20.0,0.0,0.0,0.0,0.0,0.0,1.0,3.0,0.0,0.0,0.0,1.0,0.0,0.0,0.0,27.0,29.0,green,pla,janbex
78,150,1.0,Creality Ender3,60.0,True,30.0,20.0,True,True,60.0,60.0,90.0,0.2,True,20.0,0.2,30.0,2.0,2.0,True,skirt,60.0,True,True,1.0,2.6666666666666665,0.625,50.0,0.1,True,True,190.0,185.0,100.0,0.1,1.0,100.0,0.2,everywhere,0.0,40.0,210.0,0.2,120.0,5.0,40.0,1.0,60.0,middle,50.0,True,60.0,0.8,100.0,30.0,50.0,100.0,60.0,30.0,0.0,210.0,30.0,100.0,30.0,20.0,0.0,0.0,0.0,0.0,0.0,0.0,2.0,0.0,0.0,0.0,1.0,0.0,0.0,0.0,27.0,29.0,green,pla,janbex
79,151,1.0,Creality Ender3,60.0,True,30.0,20.0,True,True,60.0,60.0,90.0,0.2,True,20.0,0.2,30.0,2.0,2.0,True,skirt,60.0,True,True,1.0,2.6666666666666665,0.625,60.0,0.1,True,True,190.0,185.0,100.0,0.1,1.0,100.0,0.2,everywhere,0.0,40.0,210.0,0.2,120.0,5.0,40.0,1.0,60.0,middle,60.0,True,60.0,0.8,100.0,30.0,60.0,100.0,60.0,30.0,0.0,210.0,30.0,100.0,30.0,20.0,0.0,0.0,0.0,0.0,0.0,0.0,3.0,0.0,0.0,0.0,1.0,0.0,0.0,0.0,27.0,29.0,green,pla,janbex
80,152,1.0,Creality Ender3,60.0,True,30.0,20.0,True,True,60.0,60.0,90.0,0.2,True,20.0,0.2,30.0,2.0,2.0,True,skirt,60.0,True,True,3.0,2.6666666666666665,0.625,20.0,0.1,True,True,190.0,185.0,100.0,0.1,3.0,100.0,0.2,everywhere,0.0,40.0,190.0,0.2,120.0,5.0,40.0,1.0,60.0,middle,20.0,True,60.0,0.8,100.0,30.0,20.0,100.0,60.0,30.0,0.0,190.0,30.0,100.0,30.0,20.0,0.0,0.0,0.0,0.0,0.0,1.0,1.0,0.0,1.0,0.0,1.0,0.0,0.0,0.0,27.0,29.0,green,pla,janbex
81,153,1.0,Creality Ender3,60.0,True,30.0,20.0,True,True,60.0,60.0,90.0,0.2,True,20.0,0.2,30.0,2.0,2.0,True,skirt,60.0,True,True,3.0,2.6666666666666665,0.625,30.0,0.1,True,True,190.0,185.0,100.0,0.1,3.0,100.0,0.2,everywhere,0.0,40.0,190.0,0.2,120.0,5.0,40.0,1.0,60.0,middle,30.0,True,60.0,0.8,100.0,30.0,30.0,100.0,60.0,30.0,0.0,190.0,30.0,100.0,30.0,20.0,0.0,0.0,0.0,0.0,0.0,5.0,0.0,0.0,2.0,0.0,1.0,0.0,0.0,0.0,27.0,29.0,green,pla,janbex
82,154,1.0,Creality Ender3,60.0,True,30.0,20.0,True,True,60.0,60.0,90.0,0.2,True,20.0,0.2,30.0,2.0,2.0,True,skirt,60.0,True,True,3.0,2.6666666666666665,0.625,40.0,0.1,True,True,190.0,185.0,100.0,0.1,3.0,100.0,0.2,everywhere,0.0,40.0,190.0,0.2,120.0,5.0,40.0,1.0,60.0,middle,40.0,True,60.0,0.8,100.0,30.0,40.0,100.0,60.0,30.0,0.0,190.0,30.0,100.0,30.0,20.0,0.0,0.0,0.0,0.0,0.0,2.0,1.0,0.0,0.0,0.0,1.0,0.0,0.0,0.0,29.0,26.0,green,pla,janbex
83,155,1.0,Creality Ender3,60.0,True,30.0,20.0,True,True,60.0,60.0,90.0,0.2,True,20.0,0.2,30.0,2.0,2.0,True,skirt,60.0,True,True,3.0,2.6666666666666665,0.625,50.0,0.1,True,True,190.0,185.0,100.0,0.1,3.0,100.0,0.2,everywhere,0.0,40.0,190.0,0.2,120.0,5.0,40.0,1.0,60.0,middle,50.0,True,60.0,0.8,100.0,30.0,50.0,100.0,60.0,30.0,0.0,190.0,30.0,100.0,30.0,20.0,0.0,0.0,0.0,0.0,0.0,2.0,1.0,0.0,2.0,0.0,1.0,0.0,0.0,0.0,28.0,27.0,green,pla,janbex
84,156,1.0,Creality Ender3,60.0,True,30.0,20.0,True,True,60.0,60.0,90.0,0.2,True,20.0,0.2,30.0,2.0,2.0,True,skirt,60.0,True,True,3.0,2.6666666666666665,0.625,60.0,0.1,True,True,190.0,185.0,100.0,0.1,3.0,100.0,0.2,everywhere,0.0,40.0,190.0,0.2,120.0,5.0,40.0,1.0,60.0,middle,60.0,True,60.0,0.8,100.0,30.0,60.0,100.0,60.0,30.0,0.0,190.0,30.0,100.0,30.0,20.0,0.0,0.0,0.0,0.0,0.0,1.0,1.0,0.0,2.0,0.0,1.0,0.0,0.0,0.0,28.0,27.0,green,pla,janbex
85,157,1.0,Creality Ender3,60.0,True,30.0,20.0,True,True,60.0,60.0,90.0,0.2,True,20.0,0.2,30.0,2.0,2.0,True,skirt,60.0,True,True,3.0,2.6666666666666665,0.625,20.0,0.1,True,True,190.0,185.0,100.0,0.1,3.0,100.0,0.2,everywhere,0.0,40.0,200.0,0.2,120.0,5.0,40.0,1.0,60.0,middle,20.0,True,60.0,0.8,100.0,30.0,20.0,100.0,60.0,30.0,0.0,200.0,30.0,100.0,30.0,20.0,0.0,0.0,0.0,0.0,0.0,1.0,1.0,0.0,0.0,0.0,1.0,0.0,0.0,0.0,28.0,27.0,green,pla,janbex
86,158,1.0,Creality Ender3,60.0,True,30.0,20.0,True,True,60.0,60.0,90.0,0.2,True,20.0,0.2,30.0,2.0,2.0,True,skirt,60.0,True,True,3.0,2.6666666666666665,0.625,30.0,0.1,True,True,190.0,185.0,100.0,0.1,3.0,100.0,0.2,everywhere,0.0,40.0,200.0,0.2,120.0,5.0,40.0,1.0,60.0,middle,30.0,True,60.0,0.8,100.0,30.0,30.0,100.0,60.0,30.0,0.0,200.0,30.0,100.0,30.0,20.0,0.0,0.0,0.0,0.0,0.0,1.0,1.0,0.0,0.0,0.0,1.0,0.0,0.0,0.0,28.0,28.0,green,pla,janbex
